Repository: usnistgov/AusteniteCalculator

# AusteniteCalculator

This project is still in development.  When completed, we hope to have a robust method to determine the phase fraction of austenite in steels with metrics on the uncertainties and recommendations on methods to reduce the uncertainty.

## Readme developed from NIST Readme Template

## Are there any restrictions or guidelines on how to use the data?
None currently set.

# DATA & FILE OVERVIEW

## Files needed

Mandatory files:
- Diffraction data files.  .xrdml is one type, and user may have more than one file.  Currently only a single file is supported but I do want to keep that possibility open in design.
- Phase description files.  These are the .cif files.  Currently only two files are supported, but I’d like to again leave it open for more.  

Kind of mandatory until we sort out a better solution:
- Instrument parameter data file.  Ideally users will import a calibration file and have GSAS-II [1] generate this.

## Example data

Many of these entries use data IDs developed in the NIST Center for Automotive Lightweighting (NCAL).  They are retained to provide additional data provenance information.

#### Austenite Stability file
| Filename | Description 1 | Description 2 |
| AusteniteStabilityCalcs | M_s equation found in Steels by George Krauss, chapter 5, page 73 | M_D30 equation from the thesis of Darren Lewis "Influence of Compositional Variation on Deformation Induced Martensite Formation in Type 304 Stainless Steel"

### Diffraction data files

| Filename | Data ID | Acquired by | Format | Description |
| -------- | ------ | ---- |---- | ---- |
| E211110-AAC-001_005-000_exported.csv | E211110-AAC-001 | Adam Creuziger | csv | LaB6 calibration sample |
| E211110-AAC-001_008-000_exported.csv | E211110-AAC-001 | Adam Creuziger | csv | Fe LSS0411-23, 99.5% purity Fe powder in epoxy matrix. Powder was mesh size 325 (44 um), epoxy matrix density approximately 15% lower than loose powder. |
| E211110-AAC-001_012-000_exported.csv| E211110-AAC-001 | Adam Creuziger | csv | 316L LSS0312-01, 316L powder in epoxy matrix. Composition given as Fe:Cr:Ni:Mo 67.5:17:13:2.5 (units unclear). Powder was mesh size 325 (44 um), epoxy matrix density approximately 15% lower than loose powder.|
| E211110-AAC-001_013-000_exported.csv| E211110-AAC-001 | Adam Creuziger | csv | RA 0311-14, retained austenite reference material with pure Fe and 316L powder in epoxy matrix. Powder was mesh size 325 (44 um), epoxy matrix density approximately 15% lower than loose powder. Nominal phase fraction of 11.94% ± 2% |
| E211110-AAC-001_014-000_exported.csv| E211110-AAC-001 | Adam Creuziger | csv | Normal direction (phi=0, chi=0) data of a Duplex steel sample S170606-RAU-007 |
| E211110-AAC-001_015-000_exported.csv| E211110-AAC-001 | Adam Creuziger | csv | (phi=0, chi=30) data of a Duplex steel sample S170606-RAU-007 |
| E211110-AAC-001_016-000_exported.csv| E211110-AAC-001 | Adam Creuziger | csv | (phi=60, chi=30) data of a Duplex steel sample S170606-RAU-007 |
| E211110-AAC-001_017-000_exported.csv| E211110-AAC-001 | Adam Creuziger | csv | (phi=30, chi=54) data of a Duplex steel sample S170606-RAU-007 |
| E211110-AAC-001_018-000_exported.csv| E211110-AAC-001 | Adam Creuziger | csv | (phi=90, chi=54) data of a Duplex steel sample S170606-RAU-007 |

### CIF files
These are files that describe the lattice information and composition information. Two files are likely needed for each phase, an austenite and ferrite phase.

| Filename | Created by | Description |
| -------- |  ---- | ---- |
| austenite-Duplex.cif | Adam Creuziger | Duplex steel (B160506-AAC-001), composition from E160629-AAC-004. Bulk composition used for each phase, no alloying segregation by phase calculated. Source for lattice parameters? Source for Uiso?|
| ferrite-Duplex.cif| Adam Creuziger | Duplex steel (B160506-AAC-001), composition from E160629-AAC-004. Bulk composition used for each phase, no alloying segregation by phase calculated. Source for lattice parameters? Source for Uiso?|
| ferrite-PureFe.cif | Adam Creuziger | Duplex steel (B160506-AAC-001), composition from E160629-AAC-004. Uses lattice parameters and Uiso from ferrite-Duplex.cif|

### Instrument calibration files

| Filename |Instrument| Created by | Description |
| -------- | ------ | ---- | ---- |
| TestCalibration.instprm | Mines Empyrean | Adam Creuziger | Used Gonio_BB-HD-Cu_Gallipix3d[30-120]_New_Control_proper power.xrdml data to create calibration file. Not a recommended method, place holder for now.  |
|BrukerD8_E211110.instprm| NIST MML Bruker D8 | Adam Creuziger | Used process from part 1 of https://subversion.xray.aps.anl.gov/pyGSAS/Tutorials/CWInstDemo/FindProfParamCW.htm and E211110-AAC-001_005-000_exported.csv as the data set. |

## Example Data Folders
In the ExampleData folder, several subfolders have been made with collected example files.

File: ExampleData/Example01/Diagnostic/Export-Intensities.txt
                pos       esd       int       esd       sig       esd       gam       esd      bins  
 Peak1   :  43.59385   0.00074   23030.5     131.9    54.868               6.155               5.62
 Peak2   :  44.56212   0.00037   66194.8     203.9    54.243               5.539               5.62
 Peak3   :  50.73817   0.00195    8372.0      92.2   106.558               7.263               5.63
 Peak4   :  64.82883   0.00201    7872.2      86.4    79.154               8.820               5.71
 Peak5   :  74.66992   0.00334    5136.8      76.9   115.512               9.843               5.83
 Peak6   :  82.12255   0.00131   19652.6     121.6    86.597              12.376               5.96
 Peak7   :  90.63515   0.00473    5279.1      81.6   222.064              13.740               6.18
 Peak8   :  95.94964   0.00985    1482.5      60.4   102.416              10.785               6.36
 Peak9   :  98.69656   0.00243    5798.0      79.9    41.234              13.711               6.47
 Peak10  : 116.01279   0.00292    9102.1     104.2    83.234              21.712               7.56
 Peak11  : 118.07864   0.05255     468.9      70.3   490.067             -78.647               7.75


 Theoretical Intensity Dataframe
    h_TI  k_TI  l_TI  mul_TI      pos_TI  F_calc_sq_TI   I_corr_TI           R_TI              Phase_TI  Texture Correction
0    1.0   1.0   1.0     8.0   43.592701   4521.730212   57.756097  261157.488495  austenite-SRM487.cif                   1
1    1.0   1.0   0.0    12.0   44.575327   1162.762396  162.151009  188543.095996    ferrite-SRM487.cif                   1
2    2.0   0.0   0.0     6.0   50.776560   3832.365714   31.933122  122379.401644  austenite-SRM487.cif                   1
3    2.0   0.0   0.0     6.0   64.871065    754.402497   39.325432   29667.204383    ferrite-SRM487.cif                   1
4    2.0   2.0   0.0    12.0   74.651315   2211.652779   31.901393   70554.803969  austenite-SRM487.cif                   1
5    2.0   1.0   1.0    24.0   82.126580    535.482238  109.841828   58818.347681    ferrite-SRM487.cif                   1
6    3.0   1.0   1.0    24.0   90.633001   1585.249209   50.946695   80763.208598  austenite-SRM487.cif                   1
7    2.0   2.0   2.0     8.0   95.909713   1434.681511   16.418527   23555.356762  austenite-SRM487.cif                   1
8    2.0   2.0   0.0    12.0   98.666720    404.025419   47.738589   19287.603286    ferrite-SRM487.cif                   1
9    3.0   1.0   0.0    24.0  115.999180    319.065305  100.683225   32124.523895    ferrite-SRM487.cif                   1
10   4.0   0.0   0.0     6.0  118.074218   1006.366091   13.103579   13186.997490  austenite-SRM487.cif                   1


    h_LB  k_LB  l_LB  mul_LB      d_LB      pos_LB     sig_LB     gam_LB  F_obs_sq_LB  F_calc_sq_LB  phase_LB  I_corr_LB  Prfo_LB  Trans_LB  ExtP_LB             Phase        int_LB
0    1.0   1.0   1.0     8.0  2.074306   43.585756  19.235374  10.829698  4240.891123   4240.891123       0.0   5.729572      1.0       1.0      1.0  austenite-SRM487  24298.489867
1    1.0   1.0   0.0    12.0  2.030885   44.567288  19.186012   9.195639  4295.345795   4295.345795       0.0  16.085298      1.0       1.0      1.0    ferrite-SRM487  69091.916708
2    2.0   0.0   0.0     6.0  1.796402   50.770340  18.911064  12.588089  2957.551815   2957.551815       0.0   3.167607      1.0       1.0      1.0  austenite-SRM487   9368.360910
3    2.0   0.0   0.0     6.0  1.436053   64.864617  18.569353  13.499759  2272.527186   2272.527186       0.0   3.900333      1.0       1.0      1.0    ferrite-SRM487   8863.612342
4    2.0   2.0   0.0    12.0  1.270248   74.648005  18.643977  19.421526  1823.133165   1823.133165       0.0   3.163903      1.0       1.0      1.0  austenite-SRM487   5768.215873
5    2.0   1.0   1.0    24.0  1.172532   82.121845  18.949102  18.047641  1947.975816   1947.975816       0.0  10.893044      1.0       1.0      1.0    ferrite-SRM487  21219.387119
6    3.0   1.0   1.0    24.0  1.083271   90.632190  19.669547  25.375503  1198.462456   1198.462456       0.0   5.052470      1.0       1.0      1.0  austenite-SRM487   6055.195480
7    2.0   2.0   2.0     8.0  1.037153   95.909856  20.391658  27.726423  1089.585539   1089.585539       0.0   1.628241      1.0       1.0      1.0  austenite-SRM487   1774.107911
8    2.0   2.0   0.0    12.0  1.015443   98.664016  20.877627  23.745961  1376.367286   1376.367286       0.0   4.733959      1.0       1.0      1.0    ferrite-SRM487   6515.666167
9    3.0   1.0   0.0    24.0  0.908239  115.999191  26.748291  32.304751   991.030725    991.030725       0.0   9.984101      1.0       1.0      1.0    ferrite-SRM487   9894.551112
10   4.0   0.0   0.0     6.0  0.898201  118.079446  27.959425  41.215147   221.524689    221.524689       0.0   1.299562      1.0       1.0      1.0  austenite-SRM487    287.884974
