Repository: usnistgov/AusteniteCalculator

# AusteniteCalculator

This project is still in development.  When completed, we hope to have a robust method to determine the phase fraction of austenite in steels with metrics on the uncertainties and recommendations on methods to reduce the uncertainty.

## Readme developed from NIST Readme Template

## Are there any restrictions or guidelines on how to use the data?
None currently set.

# DATA & FILE OVERVIEW

## Files needed

Mandatory files:
- Diffraction data files.  .xrdml is one type, and user may have more than one file.  Currently only a single file is supported but I do want to keep that possibility open in design.
- Phase description files.  These are the .cif files.  Currently only two files are supported, but I’d like to again leave it open for more.  

Kind of mandatory until we sort out a better solution:
- Instrument parameter data file.  Ideally users will import a calibration file and have GSAS-II [1] generate this.

## Example data

Many of these entries use data IDs developed in the NIST Center for Automotive Lightweighting (NCAL).  They are retained to provide additional data provenance information.

#### Austenite Stability file
| Filename | Description 1 | Description 2 |
| AusteniteStabilityCalcs | M_s equation found in Steels by George Krauss, chapter 5, page 73 | M_D30 equation from the thesis of Darren Lewis "Influence of Compositional Variation on Deformation Induced Martensite Formation in Type 304 Stainless Steel"

### Diffraction data files

| Filename | Data ID | Acquired by | Format | Description |
| -------- | ------ | ---- |---- | ---- |
| E211110-AAC-001_005-000_exported.csv | E211110-AAC-001 | Adam Creuziger | csv | LaB6 calibration sample |
| E211110-AAC-001_008-000_exported.csv | E211110-AAC-001 | Adam Creuziger | csv | Fe LSS0411-23, 99.5% purity Fe powder in epoxy matrix. Powder was mesh size 325 (44 um), epoxy matrix density approximately 15% lower than loose powder. |
| E211110-AAC-001_012-000_exported.csv| E211110-AAC-001 | Adam Creuziger | csv | 316L LSS0312-01, 316L powder in epoxy matrix. Composition given as Fe:Cr:Ni:Mo 67.5:17:13:2.5 (units unclear). Powder was mesh size 325 (44 um), epoxy matrix density approximately 15% lower than loose powder.|
| E211110-AAC-001_013-000_exported.csv| E211110-AAC-001 | Adam Creuziger | csv | RA 0311-14, retained austenite reference material with pure Fe and 316L powder in epoxy matrix. Powder was mesh size 325 (44 um), epoxy matrix density approximately 15% lower than loose powder. Nominal phase fraction of 11.94% ± 2% |
| E211110-AAC-001_014-000_exported.csv| E211110-AAC-001 | Adam Creuziger | csv | Normal direction (phi=0, chi=0) data of a Duplex steel sample S170606-RAU-007 |
| E211110-AAC-001_015-000_exported.csv| E211110-AAC-001 | Adam Creuziger | csv | (phi=0, chi=30) data of a Duplex steel sample S170606-RAU-007 |
| E211110-AAC-001_016-000_exported.csv| E211110-AAC-001 | Adam Creuziger | csv | (phi=60, chi=30) data of a Duplex steel sample S170606-RAU-007 |
| E211110-AAC-001_017-000_exported.csv| E211110-AAC-001 | Adam Creuziger | csv | (phi=30, chi=54) data of a Duplex steel sample S170606-RAU-007 |
| E211110-AAC-001_018-000_exported.csv| E211110-AAC-001 | Adam Creuziger | csv | (phi=90, chi=54) data of a Duplex steel sample S170606-RAU-007 |

### CIF files
These are files that describe the lattice information and composition information. Two files are likely needed for each phase, an austenite and ferrite phase.

| Filename | Created by | Description |
| -------- |  ---- | ---- |
| austenite-Duplex.cif | Adam Creuziger | Duplex steel (B160506-AAC-001), composition from E160629-AAC-004. Bulk composition used for each phase, no alloying segregation by phase calculated. Source for lattice parameters? Source for Uiso?|
| ferrite-Duplex.cif| Adam Creuziger | Duplex steel (B160506-AAC-001), composition from E160629-AAC-004. Bulk composition used for each phase, no alloying segregation by phase calculated. Source for lattice parameters? Source for Uiso?|
| ferrite-PureFe.cif | Adam Creuziger | Duplex steel (B160506-AAC-001), composition from E160629-AAC-004. Uses lattice parameters and Uiso from ferrite-Duplex.cif|

### Instrument calibration files

| Filename |Instrument| Created by | Description |
| -------- | ------ | ---- | ---- |
| TestCalibration.instprm | Mines Empyrean | Adam Creuziger | Used Gonio_BB-HD-Cu_Gallipix3d[30-120]_New_Control_proper power.xrdml data to create calibration file. Not a recommended method, place holder for now.  |
|BrukerD8_E211110.instprm| NIST MML Bruker D8 | Adam Creuziger | Used process from part 1 of https://subversion.xray.aps.anl.gov/pyGSAS/Tutorials/CWInstDemo/FindProfParamCW.htm and E211110-AAC-001_005-000_exported.csv as the data set. |

## Example Data Folders
In the ExampleData folder, several subfolders have been made with collected example files.

File: ExampleData/Example09A/ferrite-Duplex.cif
 
######################################################################
data_ferrite-Duplex

# phase info for ferrite-Duplex follows
_pd_phase_name  ferrite-Duplex
_cell_length_a  2.87219(5)
_cell_length_b  2.87219(5)
_cell_length_c  2.87219(5)
_cell_angle_alpha  90
_cell_angle_beta   90
_cell_angle_gamma  90
_cell_volume  23.6940(11)
_exptl_crystal_density_diffrn  7.6875
_symmetry_cell_setting  cubic
_symmetry_space_group_name_H-M  "I m -3 m"
loop_
    _space_group_symop_id
    _space_group_symop_operation_xyz
     1  x,y,z
     2  z,x,y
     3  y,z,x
     4  x,y,-z
     5  -z,x,y
     6  y,-z,x
     7  -z,x,-y
     8  -y,-z,x
     9  y,-z,-x
    10  -x,y,-z
    11  -z,-x,y
    12  x,-y,-z
    13  y,x,z
    14  z,y,x
    15  x,z,y
    16  y,x,-z
    17  -z,y,x
    18  x,-z,y
    19  -z,y,-x
    20  -x,-z,y
    21  x,-z,-y
    22  -y,x,-z
    23  -z,-y,x
    24  y,-x,-z
    25  -x,-y,-z
    26  -z,-x,-y
    27  -y,-z,-x
    28  -x,-y,z
    29  z,-x,-y
    30  -y,z,-x
    31  z,-x,y
    32  y,z,-x
    33  -y,z,x
    34  x,-y,z
    35  z,x,-y
    36  -x,y,z
    37  -y,-x,-z
    38  -z,-y,-x
    39  -x,-z,-y
    40  -y,-x,z
    41  z,-y,-x
    42  -x,z,-y
    43  z,-y,x
    44  x,z,-y
    45  -x,z,y
    46  y,-x,z
    47  z,y,-x
    48  -y,x,z
    49  1/2+x,1/2+y,1/2+z
    50  1/2+z,1/2+x,1/2+y
    51  1/2+y,1/2+z,1/2+x
    52  1/2+x,1/2+y,1/2-z
    53  1/2-z,1/2+x,1/2+y
    54  1/2+y,1/2-z,1/2+x
    55  1/2-z,1/2+x,1/2-y
    56  1/2-y,1/2-z,1/2+x
    57  1/2+y,1/2-z,1/2-x
    58  1/2-x,1/2+y,1/2-z
    59  1/2-z,1/2-x,1/2+y
    60  1/2+x,1/2-y,1/2-z
    61  1/2+y,1/2+x,1/2+z
    62  1/2+z,1/2+y,1/2+x
    63  1/2+x,1/2+z,1/2+y
    64  1/2+y,1/2+x,1/2-z
    65  1/2-z,1/2+y,1/2+x
    66  1/2+x,1/2-z,1/2+y
    67  1/2-z,1/2+y,1/2-x
    68  1/2-x,1/2-z,1/2+y
    69  1/2+x,1/2-z,1/2-y
    70  1/2-y,1/2+x,1/2-z
    71  1/2-z,1/2-y,1/2+x
    72  1/2+y,1/2-x,1/2-z
    73  1/2-x,1/2-y,1/2-z
    74  1/2-z,1/2-x,1/2-y
    75  1/2-y,1/2-z,1/2-x
    76  1/2-x,1/2-y,1/2+z
    77  1/2+z,1/2-x,1/2-y
    78  1/2-y,1/2+z,1/2-x
    79  1/2+z,1/2-x,1/2+y
    80  1/2+y,1/2+z,1/2-x
    81  1/2-y,1/2+z,1/2+x
    82  1/2+x,1/2-y,1/2+z
    83  1/2+z,1/2+x,1/2-y
    84  1/2-x,1/2+y,1/2+z
    85  1/2-y,1/2-x,1/2-z
    86  1/2-z,1/2-y,1/2-x
    87  1/2-x,1/2-z,1/2-y
    88  1/2-y,1/2-x,1/2+z
    89  1/2+z,1/2-y,1/2-x
    90  1/2-x,1/2+z,1/2-y
    91  1/2+z,1/2-y,1/2+x
    92  1/2+x,1/2+z,1/2-y
    93  1/2-x,1/2+z,1/2+y
    94  1/2+y,1/2-x,1/2+z
    95  1/2+z,1/2+y,1/2-x
    96  1/2-y,1/2+x,1/2+z

# ATOMIC COORDINATES AND DISPLACEMENT PARAMETERS
loop_ 
   _atom_site_label
   _atom_site_type_symbol
   _atom_site_fract_x
   _atom_site_fract_y
   _atom_site_fract_z
   _atom_site_occupancy
   _atom_site_adp_type
   _atom_site_U_iso_or_equiv
   _atom_site_site_symmetry_multiplicity
Fe1    Fe   0.00000     0.00000     0.00000     0.806      Uiso 0.004      2   
Cr2    Cr   0.00000     0.00000     0.00000     0.177      Uiso 0.004      2   
Si3    Si   0.00000     0.00000     0.00000     0.016      Uiso 0.004      2   
Mn4    Mn   0.00000     0.00000     0.00000     0.002      Uiso 0.004      2   
C5     C    0.00000     0.00000     0.00000     0.001      Uiso 0.004      2   
Ni6    Ni   0.00000     0.00000     0.00000     0.001      Uiso 0.004      2
