Repository: usnistgov/AusteniteCalculator

# AusteniteCalculator

This project is still in development.  When completed, we hope to have a robust method to determine the phase fraction of austenite in steels with metrics on the uncertainties and recommendations on methods to reduce the uncertainty.

## Readme developed from NIST Readme Template

## Are there any restrictions or guidelines on how to use the data?
None currently set.

# DATA & FILE OVERVIEW

## Files needed

Mandatory files:
- Diffraction data files.  .xrdml is one type, and user may have more than one file.  Currently only a single file is supported but I do want to keep that possibility open in design.
- Phase description files.  These are the .cif files.  Currently only two files are supported, but I’d like to again leave it open for more.  

Kind of mandatory until we sort out a better solution:
- Instrument parameter data file.  Ideally users will import a calibration file and have GSAS-II [1] generate this.

## Example data

Many of these entries use data IDs developed in the NIST Center for Automotive Lightweighting (NCAL).  They are retained to provide additional data provenance information.

#### Austenite Stability file
| Filename | Description 1 | Description 2 |
| AusteniteStabilityCalcs | M_s equation found in Steels by George Krauss, chapter 5, page 73 | M_D30 equation from the thesis of Darren Lewis "Influence of Compositional Variation on Deformation Induced Martensite Formation in Type 304 Stainless Steel"

### Diffraction data files

| Filename | Data ID | Acquired by | Format | Description |
| -------- | ------ | ---- |---- | ---- |
| E211110-AAC-001_005-000_exported.csv | E211110-AAC-001 | Adam Creuziger | csv | LaB6 calibration sample |
| E211110-AAC-001_008-000_exported.csv | E211110-AAC-001 | Adam Creuziger | csv | Fe LSS0411-23, 99.5% purity Fe powder in epoxy matrix. Powder was mesh size 325 (44 um), epoxy matrix density approximately 15% lower than loose powder. |
| E211110-AAC-001_012-000_exported.csv| E211110-AAC-001 | Adam Creuziger | csv | 316L LSS0312-01, 316L powder in epoxy matrix. Composition given as Fe:Cr:Ni:Mo 67.5:17:13:2.5 (units unclear). Powder was mesh size 325 (44 um), epoxy matrix density approximately 15% lower than loose powder.|
| E211110-AAC-001_013-000_exported.csv| E211110-AAC-001 | Adam Creuziger | csv | RA 0311-14, retained austenite reference material with pure Fe and 316L powder in epoxy matrix. Powder was mesh size 325 (44 um), epoxy matrix density approximately 15% lower than loose powder. Nominal phase fraction of 11.94% ± 2% |
| E211110-AAC-001_014-000_exported.csv| E211110-AAC-001 | Adam Creuziger | csv | Normal direction (phi=0, chi=0) data of a Duplex steel sample S170606-RAU-007 |
| E211110-AAC-001_015-000_exported.csv| E211110-AAC-001 | Adam Creuziger | csv | (phi=0, chi=30) data of a Duplex steel sample S170606-RAU-007 |
| E211110-AAC-001_016-000_exported.csv| E211110-AAC-001 | Adam Creuziger | csv | (phi=60, chi=30) data of a Duplex steel sample S170606-RAU-007 |
| E211110-AAC-001_017-000_exported.csv| E211110-AAC-001 | Adam Creuziger | csv | (phi=30, chi=54) data of a Duplex steel sample S170606-RAU-007 |
| E211110-AAC-001_018-000_exported.csv| E211110-AAC-001 | Adam Creuziger | csv | (phi=90, chi=54) data of a Duplex steel sample S170606-RAU-007 |

### CIF files
These are files that describe the lattice information and composition information. Two files are likely needed for each phase, an austenite and ferrite phase.

| Filename | Created by | Description |
| -------- |  ---- | ---- |
| austenite-Duplex.cif | Adam Creuziger | Duplex steel (B160506-AAC-001), composition from E160629-AAC-004. Bulk composition used for each phase, no alloying segregation by phase calculated. Source for lattice parameters? Source for Uiso?|
| ferrite-Duplex.cif| Adam Creuziger | Duplex steel (B160506-AAC-001), composition from E160629-AAC-004. Bulk composition used for each phase, no alloying segregation by phase calculated. Source for lattice parameters? Source for Uiso?|
| ferrite-PureFe.cif | Adam Creuziger | Duplex steel (B160506-AAC-001), composition from E160629-AAC-004. Uses lattice parameters and Uiso from ferrite-Duplex.cif|

### Instrument calibration files

| Filename |Instrument| Created by | Description |
| -------- | ------ | ---- | ---- |
| TestCalibration.instprm | Mines Empyrean | Adam Creuziger | Used Gonio_BB-HD-Cu_Gallipix3d[30-120]_New_Control_proper power.xrdml data to create calibration file. Not a recommended method, place holder for now.  |
|BrukerD8_E211110.instprm| NIST MML Bruker D8 | Adam Creuziger | Used process from part 1 of https://subversion.xray.aps.anl.gov/pyGSAS/Tutorials/CWInstDemo/FindProfParamCW.htm and E211110-AAC-001_005-000_exported.csv as the data set. |

## Example Data Folders
In the ExampleData folder, several subfolders have been made with collected example files.

File: ExampleData/dataForNormalizedIntensityCalc.csv
Param,Est Val,Uncer Val,Plane,Phase
2theta,50.8,,200,Austenite
F,14.8,0.8,200,Austenite
p,6,,200,Austenite
LP,8.42,0.5,200,Austenite
M,0.02,0.002,200,Austenite
A,1,0.05,200,Austenite
T,1,0.05,200,Austenite
E,1,0.05,200,Austenite
v,45.26,0.002,200,Austenite
I,24514.8,156.5720282,200,Austenite
R,83.04354434,,200,Austenite
I/R,295.204163,,200,Austenite
2theta,74.6,,220,Austenite
F,12,0.8,220,Austenite
p,12,,220,Austenite
LP,3.66,0.5,220,Austenite
M,0.05,0.002,220,Austenite
A,1,0.05,220,Austenite
T,1,0.05,220,Austenite
E,1,0.05,220,Austenite
v,45.26,0.002,220,Austenite
I,11682.4,108.0851516,220,Austenite
R,44.69781141,,220,Austenite
I/R,261.3640273,,220,Austenite
2theta,90.6,,311,Austenite
F,10.7,0.8,311,Austenite
p,24,,311,Austenite
LP,2.8,0.5,311,Austenite
M,0.08,0.002,311,Austenite
A,1,0.05,311,Austenite
T,1,0.05,311,Austenite
E,1,0.05,311,Austenite
v,45.26,0.002,311,Austenite
I,15097.2,122.8706637,311,Austenite
R,51.20832786,,311,Austenite
I/R,294.8192341,,311,Austenite
2theta,65,,200,Ferrite
F,14,0.8,200,Ferrite
p,6,,200,Ferrite
LP,4.84,0.5,200,Ferrite
M,0.045,0.002,200,Ferrite
A,1,0.05,200,Ferrite
T,1,0.05,200,Ferrite
E,1,0.05,200,Ferrite
v,24.192,0.002,200,Ferrite
I,5445.7,73.79498628,200,Ferrite
R,35.55352155,,200,Ferrite
I/R,153.1690748,,200,Ferrite
2theta,82.2,,211,Ferrite
F,11.8,0.8,211,Ferrite
p,24,,211,Ferrite
LP,3.13,0.5,211,Ferrite
M,0.067,0.003,211,Ferrite
A,1,0.05,211,Ferrite
T,1,0.05,211,Ferrite
E,1,0.05,211,Ferrite
v,24.192,0.002,211,Ferrite
I,14849.6,121.8589348,211,Ferrite
R,62.52311066,,211,Ferrite
I/R,237.5057774,,211,Ferrite
2theta,98.9,,220,Ferrite
F,10.3,0.8,220,Ferrite
p,12,,220,Ferrite
LP,2.73,0.5,220,Ferrite
M,0.08,0.004,220,Ferrite
A,1,0.05,220,Ferrite
T,1,0.05,220,Ferrite
E,1,0.05,220,Ferrite
v,24.192,0.002,220,Ferrite
I,5632.5,75.04998334,220,Ferrite
R,20.24173193,,220,Ferrite
I/R,278.2617623,,220,Ferrite
