Repository: usnistgov/AusteniteCalculator

# AusteniteCalculator

This project is still in development.  When completed, we hope to have a robust method to determine the phase fraction of austenite in steels with metrics on the uncertainties and recommendations on methods to reduce the uncertainty.

## Readme developed from NIST Readme Template

## Are there any restrictions or guidelines on how to use the data?
None currently set.

# DATA & FILE OVERVIEW

## Files needed

Mandatory files:
- Diffraction data files.  .xrdml is one type, and user may have more than one file.  Currently only a single file is supported but I do want to keep that possibility open in design.
- Phase description files.  These are the .cif files.  Currently only two files are supported, but I’d like to again leave it open for more.  

Kind of mandatory until we sort out a better solution:
- Instrument parameter data file.  Ideally users will import a calibration file and have GSAS-II [1] generate this.

## Example data

Many of these entries use data IDs developed in the NIST Center for Automotive Lightweighting (NCAL).  They are retained to provide additional data provenance information.

#### Austenite Stability file
| Filename | Description 1 | Description 2 |
| AusteniteStabilityCalcs | M_s equation found in Steels by George Krauss, chapter 5, page 73 | M_D30 equation from the thesis of Darren Lewis "Influence of Compositional Variation on Deformation Induced Martensite Formation in Type 304 Stainless Steel"

### Diffraction data files

| Filename | Data ID | Acquired by | Format | Description |
| -------- | ------ | ---- |---- | ---- |
| E211110-AAC-001_005-000_exported.csv | E211110-AAC-001 | Adam Creuziger | csv | LaB6 calibration sample |
| E211110-AAC-001_008-000_exported.csv | E211110-AAC-001 | Adam Creuziger | csv | Fe LSS0411-23, 99.5% purity Fe powder in epoxy matrix. Powder was mesh size 325 (44 um), epoxy matrix density approximately 15% lower than loose powder. |
| E211110-AAC-001_012-000_exported.csv| E211110-AAC-001 | Adam Creuziger | csv | 316L LSS0312-01, 316L powder in epoxy matrix. Composition given as Fe:Cr:Ni:Mo 67.5:17:13:2.5 (units unclear). Powder was mesh size 325 (44 um), epoxy matrix density approximately 15% lower than loose powder.|
| E211110-AAC-001_013-000_exported.csv| E211110-AAC-001 | Adam Creuziger | csv | RA 0311-14, retained austenite reference material with pure Fe and 316L powder in epoxy matrix. Powder was mesh size 325 (44 um), epoxy matrix density approximately 15% lower than loose powder. Nominal phase fraction of 11.94% ± 2% |
| E211110-AAC-001_014-000_exported.csv| E211110-AAC-001 | Adam Creuziger | csv | Normal direction (phi=0, chi=0) data of a Duplex steel sample S170606-RAU-007 |
| E211110-AAC-001_015-000_exported.csv| E211110-AAC-001 | Adam Creuziger | csv | (phi=0, chi=30) data of a Duplex steel sample S170606-RAU-007 |
| E211110-AAC-001_016-000_exported.csv| E211110-AAC-001 | Adam Creuziger | csv | (phi=60, chi=30) data of a Duplex steel sample S170606-RAU-007 |
| E211110-AAC-001_017-000_exported.csv| E211110-AAC-001 | Adam Creuziger | csv | (phi=30, chi=54) data of a Duplex steel sample S170606-RAU-007 |
| E211110-AAC-001_018-000_exported.csv| E211110-AAC-001 | Adam Creuziger | csv | (phi=90, chi=54) data of a Duplex steel sample S170606-RAU-007 |

### CIF files
These are files that describe the lattice information and composition information. Two files are likely needed for each phase, an austenite and ferrite phase.

| Filename | Created by | Description |
| -------- |  ---- | ---- |
| austenite-Duplex.cif | Adam Creuziger | Duplex steel (B160506-AAC-001), composition from E160629-AAC-004. Bulk composition used for each phase, no alloying segregation by phase calculated. Source for lattice parameters? Source for Uiso?|
| ferrite-Duplex.cif| Adam Creuziger | Duplex steel (B160506-AAC-001), composition from E160629-AAC-004. Bulk composition used for each phase, no alloying segregation by phase calculated. Source for lattice parameters? Source for Uiso?|
| ferrite-PureFe.cif | Adam Creuziger | Duplex steel (B160506-AAC-001), composition from E160629-AAC-004. Uses lattice parameters and Uiso from ferrite-Duplex.cif|

### Instrument calibration files

| Filename |Instrument| Created by | Description |
| -------- | ------ | ---- | ---- |
| TestCalibration.instprm | Mines Empyrean | Adam Creuziger | Used Gonio_BB-HD-Cu_Gallipix3d[30-120]_New_Control_proper power.xrdml data to create calibration file. Not a recommended method, place holder for now.  |
|BrukerD8_E211110.instprm| NIST MML Bruker D8 | Adam Creuziger | Used process from part 1 of https://subversion.xray.aps.anl.gov/pyGSAS/Tutorials/CWInstDemo/FindProfParamCW.htm and E211110-AAC-001_005-000_exported.csv as the data set. |

## Example Data Folders
In the ExampleData folder, several subfolders have been made with collected example files.

File: ExampleScripts/intensity_table.csv
,F_calc_sq,I_corr,Peak_Fit_Success,Phase,R_calc,back_int_bound,gam_fit,h,int_fit,k,l,n_int,pos_diff,pos_fit,rel_int_count,rel_int_fit,sig_fit,signal_to_noise,two_theta,u_int_count,u_int_fit,u_pos_fit
0,4521.73,57.756,TRUE,austenite-SRM487.cif,261157.488,4570.369,1.714,1,21716.194,1,1,0.083,0.002,43.595,0.007,0.008,79.606,133.942,43.593,162.131,168.301,0.001
1,1162.762,162.151,TRUE,ferrite-SRM487.cif,188543.096,4044.526,1.741,1,62590.189,1,0,0.332,-0.013,44.562,0.004,0.004,74.617,242.469,44.575,258.137,258.28,0
2,3832.366,31.933,TRUE,austenite-SRM487.cif,122379.402,6611.231,1.92,2,7812.145,0,0,0.064,-0.038,50.738,0.015,0.016,146.225,65.048,50.777,120.097,123.253,0.003
3,754.402,39.325,TRUE,ferrite-SRM487.cif,29667.204,4384.424,2.374,2,7283.611,0,0,0.246,-0.043,64.828,0.015,0.016,131.875,67.429,64.871,108.019,113.272,0.003
4,2211.653,31.901,TRUE,austenite-SRM487.cif,70554.804,5163.941,2.74,2,4734.357,2,0,0.067,0.019,74.67,0.021,0.022,179.066,47.586,74.651,99.49,103.257,0.004
5,535.482,109.842,TRUE,ferrite-SRM487.cif,58818.348,4857.196,3.058,2,17954.038,1,1,0.305,-0.006,82.12,0.008,0.008,177.913,118.874,82.127,151.034,152.07,0.002
6,1585.249,50.947,FALSE,austenite-SRM487.cif,80763.209,9040.867,3.471,3,4864.974,1,1,0.06,0.002,90.635,0.024,0.023,348.689,41.256,90.633,117.923,110.421,0.006
7,1434.682,16.419,TRUE,austenite-SRM487.cif,23555.357,3810.304,3.763,2,1368.346,2,2,0.058,0.041,95.95,0.053,0.059,153.766,19.015,95.91,71.963,80.239,0.013
8,404.025,47.739,FALSE,ferrite-SRM487.cif,19287.603,2356.347,3.928,2,5211.789,2,0,0.27,0.029,98.695,0.017,0.019,96.268,59.909,98.667,86.995,98.365,0.003
9,319.065,100.683,TRUE,ferrite-SRM487.cif,32124.524,4871.392,5.277,3,7830.424,1,0,0.244,-0.238,116.011,0.014,0.016,206.138,69.479,116.249,112.702,122.684,0.004
10,1006.366,13.104,FALSE,austenite-SRM487.cif,13186.997,0,5.456,4,92.318,0,0,0.007,-0.017,118.057,0.104,0.513,-47.578,9.608,118.074,9.608,47.393,0.017
